Repository: Eickland/Norilsk

File: uploads/1.csv
name;Ca;dCa;Co;dCo;Cu;dCu;Fe;dFe;Ni;dNi;Описание;is_solid;;
AOB 1.1;13.94;0.11;0.01;0.00;1.17;0.01;306.92;2.51;2.04;0.01;АОВ сначальной плотностью 1.1;True;;
AOB 1.2;13.83;0.11;0.03;0.00;1.27;0.01;347.64;3.02;1.26;0.00;Аов с начальной плотностью 1.2;True;;
AOB 1.3;19.46;0.20;0.00;0.00;1.37;0.01;331.78;2.80;2.55;0.01;АОВ с начальной плотностью 1.3;True;;
AV 11;7.11;0.80;0.25;0.14;5.22;0.11;241.60;48.17;11.96;0.11;Камерный продукт после флотации образца АОВ1.1 (пульпа ССФ);True;;
AV 11 110;5.95;0.88;0.37;0.05;1.81;0.04;65.27;6.25;15.00;0.15;Твердый остаток сернокислого атмосферного выщелачивания 1г к 1 мл кислоты в течении часа при кипении. образца AV11;True;;
AV11-110-1;10.63;0.44;0.01;0.01;7.83;0.65;271.73;37.90;3.00;0.03;Твердый осадок после сульфидизации нейтрализованного и профильтрованного раствора выщелачивания образца AV 11;True;;
AV11-110-C;200.14;19.20;-0.01;0.00;1.02;0.06;142.34;21.31;0.42;0.01;камерный продукт флотации образца AV11_110_1нейтрализованный до pH 8;True;;
AV11-110-F;6.70;0.29;0.05;0.02;10.25;1.48;260.54;54.84;2.83;0.01;концентрат флотации образца AV11_110_1;True;;
AV11-110-N;152.98;13.31;0.09;0.00;0.27;0.02;19.06;1.31;4.01;0.10;Осадок после нейтрализации раствора выщелачивания AV11_110 до pH 2;True;;
AV111F;4.62;0.20;0.71;0.09;13.30;0.28;112.55;11.27;33.58;0.35;концентрат флотации образца AV_1_1;True;;
AV111I;5.40;0.35;0.45;0.16;4.17;0.03;228.73;50.14;17.31;0.19;промежуточный продукт флотации образца AV_1_1;True;;
AV11C;12.88;4.32;0.19;0.07;1.99;0.05;230.35;49.15;7.98;0.09;Камерный продукт флотации образца AV_1_1;True;;
AV12_1_1_C;65.31;49.48;0.16;0.06;3.31;0.07;95.21;8.24;5.75;0.08;Камерный продукт флотации образца AV12;True;;
NV_1_2_F;17.64;6.45;0.68;0.14;8.30;0.14;183.54;24.05;33.35;0.45;Концентрат флотации образца автоклавного нитритного выщелачивания МСП : 2.5г/л нитрита. 5 г/л серной кислоты 10 атм. 1.5 часа;True;;
NV_AV_1_C;24.10;10.88;0.01;0.00;0.47;0.01;41.56;1.14;0.52;0.01;Камерный продукт флотации продукта нитритного атмосферного из AV_1_1выщелачивания (сульфидизация только окатышами);True;;
NV_AV1_F;6.51;0.27;0.08;0.02;3.27;0.08;221.64;33.03;2.21;0.05; концентрат флотации продукта нитритного атмосферного из AV_1_1выщелачивания (сульфидизация только окатышами);True;;
NV_MSP_F;16.82;4.69;1.72;0.27;15.42;0.34;343.12;66.42;37.41;0.53; концентрат флотации продукта нитритного атмосферного выщелачивания из МСП (сульфидизация только окатышами);True;;
NV1_1;34.04;18.73;0.14;0.08;6.44;0.12;133.05;13.26;7.27;0.11;Продукт нитритного автоклавного выщелачивания из мсп: 2г/л нитрита. 2.5 г/л серной кислоты 6 атм кислорода 1.5 часа;True;;
NV1_2;24.63;11.49;0.13;0.02;2.03;0.04;218.30;34.07;4.64;0.07;продукт автоклавного нитритного выщелачивания МСП : 2.5г/л нитрита. 5 г/л серной кислоты 10 атм. 1.5 часа;True;;
T13_105_0_1_C;99.34;3.24;0.01;0.00;0.20;0.00;56.85;0.34;0.86;0.00;;True;;
T13_105_0_1_F;68.59;59.95;0.02;0.00;0.31;0.02;62.79;7.77;1.11;0.02;;True;;
T13_105_0_1_I;105.77;3.38;0.01;0.00;0.21;0.00;46.87;0.26;0.86;0.00;;True;;
T13_110_0_1_С;119.45;4.17;0.02;0.00;0.26;0.00;44.47;0.25;1.14;0.00;;True;;
T13_115_0_1_F;74.55;62.24;0.03;0.02;0.36;0.01;47.74;1.78;1.43;0.03;;True;;
T13_120_0_1_F;74.28;61.21;0.05;0.03;0.52;0.01;54.93;2.32;2.12;0.04;;True;;
T13_120_0_1_I;74.61;64.26;0.04;0.02;0.39;0.01;44.30;1.74;1.79;0.03;;True;;
T13_120_0_1_I;56.41;42.43;0.02;0.01;0.18;0.01;32.24;0.94;0.86;0.02;;True;;
T13_120_3_0_1_C;71.03;58.49;0.03;0.01;0.23;0.01;35.66;1.11;1.10;0.02;;True;;
T13_175_0_1_F;111.22;3.55;0.04;0.00;0.43;0.00;74.67;0.46;1.80;0.00;;True;;
T13_175_0_1_I;116.05;3.98;0.03;0.00;0.35;0.00;56.06;0.33;1.50;0.00;;True;;
T13_175_0_1_С;119.21;4.20;0.02;0.00;0.23;0.00;57.79;0.34;1.00;0.00;;True;;
T13_205_0_1_C;93.94;0.20;0.03;0.00;0.36;0.00;94.85;2.01;1.73;0.01;;True;;
T13_205_0_1_F;64.54;1.14;0.06;0.00;0.67;0.00;162.44;1.13;3.00;0.01;;True;;
T13_205_0_1_I;57.94;0.30;0.00;0.00;1.17;0.02;222.00;3.54;4.79;0.00;;True;;
T13_210_0_1_F;80.63;1.22;0.05;0.00;0.70;0.00;115.27;1.21;2.74;0.01;;True;;
T13_210_0_1_I;81.70;1.92;0.07;0.00;0.84;0.00;132.58;0.88;3.46;0.01;;True;;
T13_210_0_1_С;109.62;3.51;0.03;0.00;0.37;0.00;61.02;0.37;1.74;0.00;;True;;
T13_215_0_1_F;42.03;30.32;0.03;0.01;0.56;0.03;160.44;27.26;2.81;0.01;;True;;
T13_215_0_1_I;47.87;34.98;0.05;0.01;0.76;0.05;112.88;16.51;3.25;0.02;;True;;
T13_215_0_1_С;45.12;33.28;0.02;0.01;0.48;0.03;160.05;27.35;2.47;0.01;;True;;
T13_220_0_1_C;57.72;48.50;0.03;0.00;0.43;0.02;68.57;8.80;1.88;0.02;;True;;
T13_220_0_1_F;55.26;44.99;0.04;0.01;0.51;0.03;107.52;15.78;2.57;0.01;;True;;
T13_275_0_1_F;25.19;0.30;0.07;0.00;0.91;0.01;230.08;1.71;3.85;0.01;;True;;
T13_305_0_1_C;56.29;0.57;0.07;0.00;0.70;0.00;235.59;1.82;3.38;0.01;;True;;
T13_305_0_1_I;64.82;1.83;0.06;0.00;0.64;0.00;222.52;0.74;2.86;0.01;;True;;
T13_310_0_1_C;79.46;1.86;0.05;0.00;0.51;0.00;169.97;1.22;2.63;0.01;;True;;
T13_310_0_1_F;28.80;17.24;0.04;0.01;0.70;0.05;196.64;38.16;3.28;0.03;;True;;
T13_310_0_1_I;33.85;21.71;0.04;0.01;0.73;0.05;191.77;36.19;3.41;0.04;;True;;
T13_310_3_0_1_I;48.24;36.68;0.04;0.01;0.59;0.03;110.74;16.90;2.67;0.01;;True;;
T13_310_3_0_1_С;55.23;45.23;0.03;0.00;0.44;0.02;69.81;9.21;2.16;0.01;;True;;
T13_315_0_1_c??;41.82;29.57;0.04;0.01;0.60;0.04;169.23;29.58;3.11;0.02;;True;;
T13_315_0_1_F;29.63;17.58;0.03;0.01;0.76;0.05;214.85;42.79;3.27;0.02;;True;;
T13_315_0_1_I;31.03;18.94;0.04;0.01;0.75;0.05;203.38;39.26;3.47;0.03;;True;;
T13_375_0_1_C;44.04;32.38;0.02;0.01;0.55;0.03;158.72;27.15;2.39;0.01;;True;;
T13_375_0_1_F;42.87;0.91;0.06;0.00;0.70;0.00;270.23;1.65;3.04;0.01;;True;;
T13_375_0_1_I;28.70;16.88;0.04;0.01;0.71;0.05;202.44;38.97;3.34;0.03;;True;;
T15_105_2_1_С;81.00;66.84;0.01;0.02;0.07;0.00;79.18;5.94;0.21;0.01;;True;;
T15_110_1_1_C;86.00;73.01;0.01;0.01;0.15;0.01;63.44;2.58;0.34;0.01;;True;;
T15_110_1_1_I;10.93;2.59;0.04;0.00;0.73;0.01;100.94;9.63;1.47;0.03;;True;;
T15_115_1_1_C;83.79;74.57;0.01;0.01;0.08;0.00;47.26;1.65;0.14;0.01;;True;;
T15_115_2_1_С;77.29;64.43;0.01;0.01;0.15;0.01;44.00;1.28;0.37;0.01;;True;;
T15_115_310_1_1_I ???;18.59;6.49;0.07;0.08;0.28;0.01;294.90;56.92;0.93;0.04;;True;;
T15_210_1_1_C;63.06;47.91;0.03;0.03;0.17;0.01;135.33;13.10;0.46;0.02;;True;;
T15_210_1_1_F;49.86;27.02;0.05;0.06;0.26;0.01;243.14;25.83;0.75;0.03;;True;;
T15_210_1_1_I;36.52;21.63;0.05;0.06;0.27;0.01;215.44;32.30;0.77;0.03;;True;;
T15_310_0_1_С;40.29;24.72;0.05;0.06;0.20;0.01;233.19;37.01;0.69;0.03;;True;;
T17_105_2_1_C;83.58;69.33;0.02;0.01;0.14;0.01;61.09;2.38;0.32;0.01;;True;;
T17_110_1_1_C;78.60;64.75;0.01;0.01;0.13;0.01;46.24;1.45;0.27;0.01;;True;;
T17_110_1_1_I;85.57;74.23;0.02;0.01;0.23;0.01;55.39;1.92;0.41;0.01;;True;;
аов 1.21f;3.57;0.17;0.74;0.10;28.03;0.24;111.85;12.65;29.97;0.68;Концентрат флотации образца АОВ1.2;True;;
аов 1.31F;4.58;0.20;1.40;0.13;36.29;0.14;138.19;17.88;53.20;0.90;Концентрат флотации образца АОВ 1.3;True;;
АОВ 1.11;8.34;1.16;0.31;0.15;6.84;0.14;240.35;43.27;16.60;0.16;????;True;;
АОВ_1.1_1_I;7.08;0.55;0.36;0.17;9.65;0.25;248.38;48.26;17.79;0.14;Промежуточный продукт флотации образца АОВ 1.1;True;;
АОВ_1.2_1_I;7.00;0.51;0.63;0.19;13.46;0.41;251.13;48.31;23.23;0.24;Промежуточный продукт флотации образца АОВ1.2;True;;
АОВ_1.2_1_С;8.48;1.59;0.19;0.07;3.32;0.05;245.87;55.41;7.01;0.06;Камерный продукт флотации АОВ1.2;True;;
АОВ_1.3_1_I;6.69;0.42;0.67;0.20;6.77;0.20;259.06;52.20;23.55;0.22;Промежуточный продукт флотации АОВ1.2;True;;
АОВ_1.3_1_С;9.79;1.89;0.16;0.05;1.22;0.04;241.79;45.19;4.65;0.06;Камерный продукт флотации АОВ1.3;True;;
АОВ1.1_1_F;16.34;6.14;0.30;0.06;9.64;0.18;93.01;9.05;16.63;0.22;Концентрат флотации АОВ1.1;True;;
МСП 113.4;22.73;1.76;0.27;0.02;2.03;0.34;247.41;62.15;10.01;0.67;МСП;True;;
Т13_115_0_1_I;62.16;50.77;0.02;0.01;0.23;0.01;31.33;1.09;1.07;0.02;;True;;
Т13;55.00;0.00;0.00;0.00;0.49;0.02;327.50;1.00;3.50;0.00;Хвосты отвальные 1-3;True;;
NV-1-3-I;10.39;3.70;0.28;0.12;5.05;1.04;183.49;22.79;14.20;0.28;Промежуточный продукт флотации образца нитритного выщелачивания NV_1_3;True;;
NVI-1;20.92;13.42;0.19;0.08;4.65;0.99;138.93;17.85;10.38;0.20;Твердый продукт нитритного выщелачивания NV_1_1;True;;
AVI3-2-1-F;38.73;24.05;0.11;0.06;1.02;0.01;120.30;7.61;2.68;0.03;Концентрат флотации после САВ образца AV13;True;;
NV1-10.2;16.89;8.89;0.19;0.10;4.06;0.83;173.86;25.72;11.61;0.23;Твердый продукт автоклавного выщелачивания с лигногуматом 10-2 (правильный шифр AV_1_102);True;;
AV-1-4.2;42.76;49.84;0.01;0.01;0.10;0.00;11.85;0.14;0.65;0.00;Твердый продукт автоклавного выщелачивания с лигногуматом 4-2 ;True;;
AV11-110-N;76.91;73.74;0.10;0.01;0.52;0.00;18.73;0.29;4.36;0.03;Отфильтрованный гипс нейтрализации до pH2 Пульпы САВ образца AV11;True;;
AV12-1-1-C-1;50.34;47.65;0.06;0.03;1.28;0.12;50.79;2.82;2.50;0.02;Камерный продукт флотации после САВ из образца AV12;True;;
AV13-2-1-C;64.97;58.96;0.04;0.01;0.49;0.00;80.85;5.10;1.58;0.02;Камерный продукт флотации после САВ из образца AV13;True;;
AV12-1-1-F;37.79;19.23;0.10;0.05;2.68;0.15;118.27;5.49;4.07;0.03;Концентрат флотации после САВ из образца AV12;True;;
AVI3-2-1-I;41.79;32.06;0.10;0.05;1.01;0.05;115.51;7.82;2.86;0.02;Концентрат флотации после САВ из образца AV13;True;;
NV-1-2-I;6.19;1.89;0.21;0.11;2.02;0.33;200.57;43.91;10.05;0.20;Промежуточный продукт флотации нитритного выщелачивания NV_1_2;True;;
NV1-3-F;7.49;2.65;0.24;0.10;4.22;0.88;157.32;25.48;12.70;0.26;Концентрат флотации нитритного выщелачивания NV_1_3;True;;
NV-1-2-C;12.47;5.97;0.10;0.01;1.08;0.08;185.33;36.97;4.12;0.06;Камерный продукт флотации нитритного выщелачивания NV_1_2;True;;
T13_110_0_1_F;155.49;0.42;0.00;0.00;0.48;0.03;69.01;0.41;2.14;0.03;;True;;
T13_110_0_1_I;178.89;0.74;0.00;0.00;0.33;0.03;54.89;0.43;1.74;0.03;;True;;
T13_275_0_1_I;121.81;0.28;0.00;0.00;0.51;0.03;135.76;1.51;2.73;0.03;;True;;
T13_275_0_1_С;130.16;4.79;0.01;0.00;0.14;0.00;49.59;0.28;0.73;0.00;;True;;
T13_310_0_1_F;157.97;0.24;0.00;0.00;0.65;0.03;130.30;1.81;1.20;0.03;;True;;
T13-110-Б-1-С;188.76;5.84;0.01;0.01;0.22;0.00;42.19;1.09;0.82;0.02;;True;;
T13-110-Б-1-I;118.74;0.70;0.04;0.03;0.77;0.01;148.80;11.27;2.69;0.04;;True;;
T13-110-aБ-1-I;241.27;7.23;0.02;0.02;0.40;0.01;68.69;1.95;1.45;0.03;;True;;
AV-1-42;22.90;1.09;0.20;0.14;5.56;0.08;318.31;55.91;15.84;0.62;Твердый продукт автоклавного выщелачивания с лигногуматом 4-2 ;True;;
AV-1-42-F;31.65;1.64;0.22;0.12;10.18;0.11;283.86;28.57;16.87;0.64;Концентрат флотации образца автоклавного выщелачивания с лигногуматом 4_2;True;;
AV-1-131-C;34.32;1.87;0.30;0.13;7.72;0.09;317.95;38.85;19.76;0.82;Камерный продукт флотации автоклавного выщелачивания с лигногуматом 13.1;True;;
AV-1-131-F;9.62;0.43;0.71;0.47;19.60;0.29;559.62;149.98;56.17;3.04;Концентрат флотации автоклавного выщелачивания с лигногуматом 13.1;True;;
NV-MSP-I;16.41;0.75;0.18;0.12;3.37;0.02;392.04;87.48;5.96;0.12;Продукт атмосферного нитритного выщелачивания из МСП;True;;
NV-AV-1-I;14.26;0.47;0.03;0.02;3.33;0.01;441.18;104.97;1.38;0.04;продукт атмосферного нитритного выщелачивания из AV_1_1_C;True;;
NV1-6-0-1-F;4.33;0.04;0.38;0.01;6.63;0.08;392.60;76.04;19.21;0.74;Концентрат флотации нитритного выщелачивания NV1_6;True;;
NV1-3-C;16.15;0.71;0.30;0.01;5.25;0.06;332.07;56.60;19.10;0.74;Камерный продукт флотации нитритного выщелачивания ТМ_1_3;True;;
NV1-6-0-1-I;10.66;0.27;0.22;0.13;2.43;0.04;279.69;43.06;13.25;0.45;Промежуточный продукт  флотации нитритного выщелачивания NV1_6;True;;
NV1-6-0-1-C;9.60;0.36;0.38;0.01;5.68;0.03;433.09;65.39;19.84;0.81;Камерный продукт флотации нитритного выщелачивания NV1_6;True;;
NVI_4_1_I;12.45;0.34;0.16;0.11;4.35;0.02;314.18;51.07;10.54;0.32;Промежуточный продукт флотации образца NV_1_4;True;;
T15_115_1_1_I;195.26;7.13;0.00;0.00;0.13;0.00;132.83;9.24;0.24;0.01;;True;;
T17_105_2_1_I;189.40;6.50;0.01;0.01;0.14;0.00;73.62;2.34;0.26;0.01;;True;;
T17_115_2_1_F;270.77;10.82;0.01;0.01;0.30;0.01;95.32;2.91;0.62;0.02;;True;;
T15_105_2_1_F;161.11;4.83;0.00;0.00;0.08;0.00;129.62;9.85;0.15;0.01;;True;;
NV_MCP_C;28.34;1.53;0.15;0.08;2.94;0.02;188.92;19.30;4.56;0.07;Камерный продукт атмосферного нитритного выщелачивания из МСП;True;;
NVI_4_1_F;6.95;0.18;0.38;0.18;11.20;0.11;353.08;66.87;31.79;1.35;Концентрат флотации образца NV_1_4;True;;
NVI_4_1_C;31.87;1.54;0.24;0.16;3.96;0.06;396.19;58.55;16.62;0.61;Камерный продукт флотации образца NV_1_4;True;;
T15_105_2_1_I;206.02;7.22;0.00;0.00;0.11;0.00;110.68;6.36;0.19;0.01;;True;;
T17_115_2_1_I;211.48;6.92;0.01;0.00;0.19;0.00;55.12;1.53;0.47;0.01;;True;;
T17_105_2_1_F;195.65;7.52;0.01;0.01;0.20;0.01;94.50;5.43;0.34;0.01;;True;;
T13_110_A_1_F;218.18;7.41;0.02;0.01;0.37;0.01;54.87;1.58;1.19;0.03;эксперименты по нейтрализации разными нейтрализующими агентами а - гидроксид кальция b - карбонат  ab - смесь  F - c фильтрацией ;True;;
T13_110_АБ_1_F;256.04;9.30;0.02;0.02;0.38;0.01;67.78;1.83;1.35;0.03;;True;;
T13_110_A_1_I;201.47;7.49;0.02;0.01;0.24;0.00;77.40;1.94;1.06;0.03;;True;;
T13_110_АБ_1_C;181.68;5.80;0.02;0.01;0.29;0.00;69.61;3.61;1.08;0.03;;True;;
T13_110_A_1_C;175.40;5.04;0.02;0.01;0.20;0.00;96.70;5.40;0.90;0.02;;True;;
T13_110_АБ_1_I;191.36;5.90;0.02;0.02;0.33;0.01;84.25;4.82;1.34;0.03;;True;;
T13_110_БF_1_C;;;0.03;0.04;2.26;0.01;185.00;83.35;1.00;0.01;;True;;
T13_110_AF_1_C;;;0.09;0.02;2.15;0.02;233.21;105.06;4.16;0.05;;True;;
Т13_110_АБf_1_C;;;0.03;0.05;2.34;0.01;202.51;91.89;0.23;0.01;;True;;
T13_110_AF гипс;;;0.02;0.01;0.10;0.00;40.72;17.87;0.83;0.01;;True;;
Т13_110_АБF гипс;;;0.02;0.01;0.14;0.00;43.62;19.09;1.01;0.01;;True;;
Т13_110_af_I;;;0.08;0.02;1.99;0.01;212.38;95.80;3.50;0.05;;True;;
T13_110_БF_гипс;;;0.02;0.01;0.10;0.00;32.98;14.39;0.89;0.01;;True;;
Т13_110_qF_1_F;;;0.08;0.03;2.51;0.01;253.56;115.33;3.61;0.05;;True;;
Т13_110_БF_1_F;;;0.05;0.05;3.28;0.06;218.24;99.07;1.26;0.02;;True;;
Т13_110_АБF_1_I;;;0.04;0.05;2.71;0.00;225.23;102.79;0.23;0.01;;True;;
Т13_110_АБF_1_F;;;0.04;0.05;2.72;0.00;219.99;100.75;0.27;0.01;;True;;
Т13_110_БF_1_I;;;0.05;0.04;3.89;0.07;224.93;102.20;1.42;0.03;;True;;
AV_1_4.2_F;;;0.50;0.05;1.68;0.01;81.66;26.23;22.73;0.47;Концентрат флотации после автоклавного выщелачивания с лигногуматом 4.2;True;;
AV_1_13.1_C;;;0.52;0.19;3.93;0.06;291.47;128.15;18.79;0.38;Концентрат флотации после автоклавного выщелачивания с лигногуматом 13_1;True;;
NV1_5_1_C;;;0.22;0.09;1.78;0.02;285.93;129.52;9.88;0.18;Камерный продукт флотации нитритного NV_1_5;True;;
NV1_7_F;;;0.66;0.20;11.22;0.18;307.98;131.73;28.63;0.65;Концентрат флотации нитритного выщелачивания NV_1_7;True;;
LST_3_C;;;0.01;0.00;0.05;0.00;46.38;20.54;0.50;0.01;Камерный продукт флотации третьей повторности эксперимента по снижению количества ЛСТ;True;;
NV1_5_I;;;0.39;0.17;4.71;0.08;292.70;127.29;18.15;0.35;Промежуточный продукт флотации нитритного выщелачивания NV_1_5;True;;
NV1_7_I;;;0.64;0.17;5.09;0.04;269.74;113.96;26.49;0.61;Промежуточный продукт флотации нитритного выщелачивания NV_1_7;True;;
ISO_4_I;181.90;3.10;0.01;0.01;0.07;0.00;56.57;0.92;0.46;0.00;Промежуточный продукт флотации образца САВ нейтрализованного ИСО до ph 4;True;;
ISO_4_F;21.60;0.11;0.05;0.02;0.57;0.00;48.65;1.12;2.36;0.01;Концентрат флотации образца САВ нейтрализованного ИСО до ph 4;True;;
ISO_4_C;171.21;5.04;0.00;0.01;0.03;0.00;37.85;0.34;0.30;0.00;Камерный продукт флотации образца САВ нейтрализованного ИСО до ph 4;True;;
NV_1_7_C;14.10;0.06;0.50;0.13;2.42;0.03;368.87;23.84;20.80;0.26;Камерный продукт флотации нитритного выщелачивания NV_1_7;True;;
S_0_C;143.99;2.50;0.00;0.02;0.09;0.00;76.52;1.32;0.29;0.00;Камерный продукт флотации без добавления серы;True;;
S_1_C;146.21;2.75;0.00;0.01;0.08;0.00;67.25;1.36;0.24;0.00;Камерный продукт флотации с добавлением 0.1 г серы;True;;
S_2_C;133.54;7.43;0.00;0.03;0.04;0.00;116.06;1.65;0.39;0.00;Камерный продукт флотации с добавлением 0.2г серы;True;;
S_3_I;108.72;5.91;0.00;0.03;0.21;0.00;125.08;6.46;0.66;0.01;Промежуточный продукт флотации с добавлением 0.3г серы;True;;
S_3_C;153.10;2.94;0.00;0.02;0.05;0.00;81.73;0.94;0.59;0.00;Камерный продукт флотации с добавлением 0.3г серы;True;;
S_4_I;114.92;6.58;0.00;0.03;0.29;0.00;112.71;1.99;0.33;0.01;промежуточный продукт флотации с добавлением 0.4г серы;True;;
S_4_C;145.66;4.27;0.00;0.01;0.05;0.00;70.19;0.69;0.21;0.00;Камерный продукт флотации с добавлением 0.4г серы;True;;
NV_1_7_C*5;14.50;0.04;0.50;0.17;2.34;0.01;357.86;6.71;20.62;0.10;Камерный продукт флотации нитритного выщелачивания NV_1_7;True;;
LST_2_C;138.10;3.48;0.00;0.02;0.04;0.00;57.40;1.46;0.63;0.01;Камерный продукт второго образца эксперимента по снижению ЛСТ;True;;
LST_2_I;131.79;7.81;0.05;0.04;0.33;0.00;120.82;5.73;1.52;0.01;Промежуточный продукт флотации второго образца эксперимента по снижению ЛСТ;True;;
LST_1_I;175.99;4.93;0.02;0.02;0.22;0.00;50.81;1.08;1.92;0.01;Промежуточный продукт флотации первого образца эксперимента по снижению ЛСТ;True;;
LST_3_C;146.25;3.23;0.00;0.01;0.04;0.00;46.23;0.95;0.51;0.00;Камерный продукт третьего образца эксперимента по снижению ЛСТ;True;;
LST_1_F;53.45;0.39;0.21;0.03;1.69;0.01;69.52;1.73;9.25;0.10;Концентрат флотации 1го образца эксперимента по снижению ЛСТ;True;;
LST_3_I;143.84;3.02;0.02;0.04;0.21;0.00;145.41;10.75;2.43;0.02;промежуточный продукт третьего образца эксперимента по снижению ЛСТ;True;;
LST_1_C;192.68;6.01;0.00;0.00;0.05;0.00;33.75;0.64;0.62;0.00;Камерный продукт первого образца эксперимента по снижению ЛСТ;True;;
LST_2_F;8.27;0.07;0.83;0.06;2.45;0.02;150.13;10.52;17.11;0.23;концентрат флотации второго образца эксперимента по снижени ЛСТ;True;;
LST_3_F;12.06;0.17;0.18;0.11;2.38;0.00;345.80;9.45;9.50;0.10;концентрат флотации третьего образца эксперимента по снижению ЛСТ;True;;
